Repository: ekasylvianti/Glass-Study

File: Glass Data Tliq.data (part 1 of 10)
Li,Na,Ca,Si,B,Al,O,Tliquidus
0.0,0.0965019393197399,0.0,0.16180270444446052,0.05109260462153103,0.0965019393197399,0.5938166487685602,1063.15
0.0,0.0,0.02394478168290073,0.0,0.38084420612493297,0.0,0.5952110121921663,1242.15
0.0,0.0,0.14964650296827794,0.0,0.0,0.2802828052547722,0.5700706917769498,1877.15
0.0,0.02201472076139489,0.0017005750785255966,0.25261270891965115,0.06907426934976554,0.007729886883129019,0.6385813997061517,1345.15
0.0,0.12711649894714355,0.0,0.12706130027770995,0.0,0.17125650405883788,0.5745656967163086,1858.15
0.184834098815918,0.0,0.0,0.0,0.2890995025634765,0.0,0.5260663986206054,1182.15
0.0,0.0,0.027324080453482454,0.21650499332983728,0.04543779847720973,0.06692864891501006,0.6362396999974089,1474.15
0.0,0.0,0.0,0.0,0.3887530720627388,0.0,0.6018744764659794,813.15
0.0,0.0,0.0,0.19832399368286133,0.0,0.16201120376586914,0.6396648025512696,2084.15
0.0,0.0,0.03594266021089013,0.19886660082992266,0.05788405075683741,0.0711579816140333,0.6319362023869275,1323.15
0.0,0.1129732882525169,0.0,0.182554475540688,0.0,0.11315069073193634,0.5913215454748587,1537.15
0.0,0.08569396390451656,0.008537059554358356,0.23965204130096826,0.034018884197338985,0.01293494186151563,0.6103026761623624,1263.15
0.0,0.03533534632979575,0.0,0.08662235304979438,0.27485197998646,0.0,0.6031903206339501,944.15
0.0,0.0,0.1241034208445674,0.15969682116939846,0.06360806898232492,0.04547299558730064,0.6071186934164086,1423.15
0.0,0.0,0.03346431597912413,0.216504969327092,0.04543779343976515,0.06692864149499038,0.6362397439018371,1462.15
0.0,0.12102229321818443,0.06784366663948219,0.2275930835785385,0.0,0.0,0.5835409565637949,1408.15
0.0,0.0,0.01628761004059058,0.20152219165750107,0.07125088954080945,0.0662165383434682,0.6351278876817475,1315.15
0.19999999856948847,0.02220000012731552,0.0,0.22223329385113744,0.0,0.0,0.5555667074520585,1290.15
0.0,0.11030679150475828,0.03412615843618077,0.2554291788005525,0.0,0.0,0.6001378712585084,1267.15
0.10247300850414988,0.030881421298601292,0.0,0.2166455226625413,0.0,0.04882689333861633,0.5918516564744356,1359.15
0.0,0.13827718699380012,0.0,0.261562176115834,0.0,0.0,0.5962117722359821,1276.15
0.0,0.17046268968352607,0.01829536883547252,0.2359050747424958,0.0,0.0,0.5753368667385055,1074.15
0.0,0.4899999766349805,0.0,0.08833332594235775,0.0,0.0,0.4216666974226619,1230.15
0.0,0.10749840298761164,0.0,0.1638085062461993,0.02871612209842774,0.10807390731821724,0.5886804100345184,1358.15
0.03298070974184367,0.08836341082651053,0.007156191016683561,0.2016179125486653,0.0,0.07467330129716282,0.5905413937596021,1223.15
0.0,0.0,0.02540366863393576,0.20966369425440606,0.05997329176876535,0.062097849243265016,0.6354558883035086,1408.15
0.0,0.19545037893863154,0.0,0.13411598578079387,0.12179058588517158,0.0,0.5486430493954029,950.15
0.0,0.11215840714029716,0.030032771636149418,0.23661360576770415,0.0,0.01655349071442811,0.5978176316486522,1220.15
0.0,0.0,0.23056730270385745,0.1796217918395996,0.0,0.0,0.589810905456543,1733.15
0.0,0.08506944270597554,0.0,0.0,0.3489583057661832,0.0,0.5659722515278413,1087.15
0.0,0.0993471323899022,0.03630522315664962,0.2594563128494524,0.0,0.0,0.6048913316039958,1358.15
0.2666667035420743,0.0,0.0,0.20000000381469732,0.0,0.0,0.5333332926432284,1392.15
0.0,0.21340703151468005,0.010987161751371724,0.21930503115414812,0.0,0.0,0.5563007755798001,1135.15
0.12098830828846566,0.0,0.0,0.2565527090730831,0.0,0.01954376080136055,0.6029152218370907,1528.15
0.0,0.1265031954036848,0.03879339776161251,0.22780079871985065,0.01970242897286107,0.0,0.5872001791419911,1210.15
0.0,0.0,0.19309611137952773,0.18484141134284413,0.0,0.016825310663757212,0.596627030357129,1749.15
0.0,0.3661201928352393,0.0,0.0,0.18032789574294844,0.0,0.4535519114218122,913.15
0.0,0.0,0.04626335099922799,0.2394046951350718,0.0,0.07570364879890777,0.6386283050667924,1726.15
0.03472233867763786,0.0007402048700330264,0.07556818651024826,0.2076274977092301,0.0,0.0660801049687521,0.611964391312724,1439.849951171875
0.0,0.0,0.20532630528781312,0.0,0.0,0.23573899773141865,0.5589346969807683,1743.15
0.0,0.0,0.02520243889892755,0.20944410380273965,0.060473728342134825,0.062050771879689964,0.6354592912552159,1403.15
0.19906668572552902,0.01646666917260475,0.0,0.2255666805208517,0.0,0.0,0.5588999645810147,1278.15
0.0,0.0,0.1538461178999643,0.2307692197652952,0.0,0.0,0.6153846623347405,1723.15
0.0,0.14729539555154192,0.034972569192044445,0.2153893043076903,0.025177559312348285,0.0,0.5771651716363752,1165.15
0.0,0.0,0.20082042701916003,0.0,0.0,0.23934362786709096,0.5598359451137491,1688.15
0.0,0.0,0.3334518051147461,0.1110321044921875,0.0,0.0,0.5555160903930664,2429.15
0.0,0.005796535070386266,0.0,0.3112218123552494,0.02305588028961067,0.0,0.6599257722847536,1735.15
0.0,0.0,0.0376030172311141,0.20455297507827264,0.058267745414379485,0.061039466047274685,0.6323897355955758,1453.15
0.0,0.09497754753672807,0.035093052429434106,0.24426650782520465,0.02181916149319573,0.0,0.6038437307154374,1357.15
0.092454274843379,0.0,0.14329270909472308,0.19157770887671316,0.0,0.0,0.5726753071851848,1531.15
0.1333333053588859,0.08886666552162166,0.0,0.2222333017988196,0.0,0.0,0.5555667273206728,1157.15
0.0,0.0,0.058823528850779815,0.2287582037807293,0.0,0.07843136862212532,0.6339868987463655,1704.15
0.0,0.0,0.04489016248708468,0.2285896017899819,0.0,0.08978032497416936,0.636739910748764,1688.15
0.0,0.0,0.04615385325052459,0.19969231817937305,0.0,0.12307690385442402,0.6307692323897321,1782.15
0.0,0.06779961076832004,0.0,0.20369390390542075,0.0,0.11488759939724158,0.6136188859290176,1849.15
0.0,0.11253060059172794,0.0,0.27311139376719085,0.0,0.0,0.6084229889191594,1513.15
0.0,0.0973999995689392,0.0,0.2846332985808048,0.0,0.0,0.6179667018502559,1623.15
0.0,0.0,0.026053389664362044,0.2602122986009931,0.0,0.06111289781326264,0.6429720099446246,1618.15
0.0,0.08242692124676264,0.0,0.1930744964758408,0.02980004119536718,0.0831421197749717,0.60428521162747,1273.15
0.0,0.3080841636171901,0.0,0.10403908393375312,0.0903026182753178,0.0,0.497574134173739,1153.15
0.0,0.0,0.15971020101853164,0.08553769302824941,0.0,0.16655590429654502,0.5844078194590171,1690.15
0.0,0.08695651676343852,0.0,0.0,0.3478261052007253,0.0,0.5652173780358362,1089.15
0.0,0.0,0.05639867298519079,0.1578806836993584,0.0,0.16542429457837435,0.6202963487370764,1853.15
0.0,0.2945189206893509,0.0,0.09422826172745748,0.11021470490320986,0.0,0.5010381126799817,1130.15
0.0,0.0,0.14854519702391436,0.23430320516297146,0.0,0.0,0.6171515978131141,1720.15
0.0,0.0416666718324028,0.0,0.0,0.0,0.3750000178813943,0.5833333102862029,2293.15
0.0,0.0,0.028399601967104882,0.2121617009273344,0.057224433021520624,0.06250948168952289,0.6363940268816293,1313.15
0.04506173098933547,0.06117282820031239,0.008981481124902215,0.19824069823197774,0.06777777142458496,0.01975308999014486,0.5944444991780646,1327.15
0.0,0.2851729625257298,0.0,0.1338592846561331,0.0,0.06826510092436064,0.5127026518937764,1233.15
0.09850004122778742,0.0038774189064098978,0.07622189941836968,0.18254480225932004,0.0,0.057344989349357875,0.5800143007933027,1353.15
0.0,0.15172509134220466,0.023550368167375785,0.213404583989791,0.03403918754316032,0.0,0.5772807689574682,1053.15
0.0,0.09253958944782134,0.0,0.012814200260534772,0.3290992060186655,0.0,0.5655470042729784,1062.15
0.0,0.0,0.23142599547245016,0.17904930456255538,0.0,0.0,0.5895246999649943,1747.15
0.0,0.08548743968543389,0.026711148487308597,0.15229469837696408,0.05877628642975384,0.08548743968543389,0.5909752875345234,1208.15
0.0,0.0,0.19250349976849707,0.07042643667087131,0.0,0.15782729302923684,0.5746700758654139,1823.15
0.0,0.033542556987645536,0.10388229655069828,0.15758358894644522,0.06276775432889613,0.0449005384151589,0.5973232647711559,1403.15
0.0,0.10569600305309776,0.0,0.19261700041031227,0.011549160699061069,0.08791874098266368,0.5950840108954413,1279.15
0.0,0.010945240219619562,0.08651473014086751,0.20424369738207615,0.0252010892911067,0.0501994798753653,0.6181866051270029,1463.15
0.0,0.0,0.0,0.05415170734970977,0.0,0.3350179244774647,0.6108303681728255,2123.15
0.15721230040492987,0.0,0.0,0.2317666125606679,0.0,0.027552669902288215,0.5834684171321141,1273.15
0.0,0.0,0.020551147421839853,0.19978976754901695,0.07724194092713095,0.056515644085178424,0.6378153239620866,1441.15
0.0688666693894069,0.2223333030303312,0.0,0.18773331136067653,0.0,0.0,0.5210667162195853,1134.15
0.0,0.0,0.31084510506777663,0.1261032950772925,0.0,0.0,0.5630515998549309,2332.15
0.0,0.17046031426346464,0.0,0.20510871642517176,0.0,0.051593322167808896,0.5728376471435547,1023.15
0.0,0.11246590062853937,0.0,0.0124658803629594,0.31756140890937123,0.0,0.5575068100991301,1017.15
0.0,0.10028599976307193,0.0,0.19698170174223856,0.0,0.0960262988871597,0.5975780246951449,1441.15
0.0,0.12044949244381208,0.0,0.24013068580315866,0.0,0.039573530207311386,0.5998462915457179,1168.15
0.18179340535920527,0.0,0.0,0.0908966931428594,0.18184789831016449,0.0,0.5454620031877708,1063.15
0.0,0.0997899837453839,0.0,0.20018000030860905,0.0,0.09990999412364948,0.6001200218223576,1413.15
0.0,0.16709868020265148,0.017908239094359422,0.2312249757779708,0.007944253630421906,0.0,0.5758238512945963,1027.15
0.0,0.14689859853606133,0.0,0.2003528909565437,0.0,0.07143741846055064,0.5813110920468442,1193.15
0.0,0.0,0.042801561763778334,0.2464332031863518,0.0,0.07003891058005247,0.6407263244698174,1729.15
0.0,0.0,0.0,0.125,0.0,0.25,0.625,2181.15
0.0,0.0,0.07991371154785158,0.0,0.3360689926147461,0.0,0.5840172958374024,1254.15
0.0,0.1999999961853028,0.0,0.23333329709371,0.0,0.0,0.5666667067209872,1107.15
0.0,0.0,0.07605278968811036,0.2129412078857422,0.0,0.0836283016204834,0.6273777008056639,1663.15
0.0,0.10132160186767578,0.0,0.0,0.33920700073242194,0.0,0.5594713973999024,1076.15
0.10845081306512183,0.0,0.0,0.0,0.3349295331417637,0.0,0.5566196537931145,1152.15
0.0,0.13214590198655987,0.0,0.15689789921663191,0.0,0.13243499882159232,0.5785211999752159,1753.15
0.0,0.09497013957827942,0.03561380711022584,0.2568448738697429,0.0,0.006313044332504178,0.6062581351092475,1251.15
0.0,0.0,0.2032558819526785,0.10162789329262796,0.0,0.11544178815443153,0.5796744366002621,1822.15
0.0,0.16863470399159824,0.0,0.18444031113510725,0.0,0.07749076991063633,0.5694342149626582,1328.15
0.0,0.05644875747555163,0.0,0.27718529399270875,0.0,0.03350838747821005,0.6328575610535295,1493.15
0.0,0.0,0.029773460996189462,0.2644013162060474,0.0,0.05889968227337125,0.6469255405243919,1739.15
0.08576558140933012,0.0,0.0,0.14750791330428084,0.17153112467168327,0.0,0.5951953806147058,1219.15
0.0029099471438785354,0.0032332752334696467,0.07164937280791106,0.1927677987819932,0.049857103259676426,0.05321970180156447,0.6211766278908591,1417.5500244140626
0.0,0.21099069796553324,0.0,0.1347190011474514,0.11174280273192218,0.0,0.5425474981550932,992.15
0.0,0.0,0.0,0.09523809614635652,0.0,0.2857143075125562,0.6190475963410872,2226.15
0.0,0.16138521326402736,0.014576081687289069,0.2429233285783205,0.0,0.0,0.5811153764703629,1046.15
0.0,0.190476204100109,0.0,0.0,0.2857142966134205,0.0,0.5238094992864705,1158.15
0.0,0.1000423894739218,0.0,0.196602685515715,0.0,0.09816507224961457,0.5981045262864484,1454.15
0.0,0.0,0.02807971081426504,0.21014490731924285,0.058574883238219085,0.06400966351536885,0.6361715118260833,1363.15
0.0,0.0,0.0,0.2668711687450756,0.0,0.07975458987651579,0.6533742413784086,1983.15
0.0,0.0,0.0,0.0,0.0,0.4,0.6,2355.15
0.0,0.10305959689252424,0.0,0.2415459057789493,0.0,0.04186796183363442,0.6054750053817333,1137.15
0.0,0.29910797938696115,0.0,0.13018528588346956,0.0,0.06431289505686381,0.5063938396727055,1253.15
0.0,0.3953332863299057,0.0,0.13566670288403795,0.0,0.0,0.4690000107860564,1383.15
0.1709668963186001,0.0,0.0,0.05570659293428881,0.2305719049113251,0.0,0.5427546058357859,1111.15
0.0821333377024331,0.12199999343872092,0.0,0.23126669955189896,0.0,0.0,0.564599969306947,982.15
0.0,0.09228900873152572,0.0,0.2052215949576021,0.02853672970046755,0.06557376835800588,0.6032179999485798,1213.15
0.0,0.0,0.10868840113936996,0.2608744024193344,0.0,0.0,0.6304371964412956,1973.15
0.0,0.07284067024631129,0.00012109840073796404,0.2086222039383471,0.02839756915228658,0.07072144859661272,0.6110925947433106,1323.15
0.0,0.0,0.13890890121459962,0.2407274055480957,0.0,0.0,0.6203636932373047,1743.15
0.0,0.08983386302675704,0.03124358652208885,0.26423738355241866,0.0,0.0,0.6118137652135041,1525.15
0.0,0.21029699313026848,0.0,0.21993400560621384,0.0,0.0099009901226157,0.5598680111409021,1123.15
0.0,0.0,0.24208660010296534,0.02402412879932342,0.0,0.17750179206132033,0.5563874790363909,1698.15
0.0,0.07566666683038076,0.0,0.2954999768710149,0.0,0.0,0.6288333562986044,1730.15
0.0,0.0,0.08324622988825467,0.2180450980466113,0.0,0.07174888031365087,0.6269597917514831,1492.15
0.0,0.0020569991041985325,0.0888490792404521,0.18595930521373516,0.03961381048429052,0.05779502999772033,0.6174314257508419,1303.15
0.4444667095610304,0.0,0.0,0.11109999762630457,0.0,0.0,0.4444332928126649,1537.15
0.0,0.0,0.03536997386199196,0.21221980979334776,0.05729198475196452,0.058520117106261565,0.6350629593626179,1323.15
0.0,0.006228078964760751,0.08798015262470042,0.2190777886686549,0.0,0.06084352740516912,0.6239951851924089,1450.950048828125
0.0,0.00205784520849585,0.08782353352456891,0.19396852584618865,0.036709314791037326,0.056358414735174736,0.6200221509851989,1368.15
0.0,0.0,0.03329708035856093,0.20543269719252208,0.06321005700664413,0.06363306877836096,0.6344270966639121,1433.15
0.0,0.0,0.02043198973787501,0.20052538956287166,0.07705779695299468,0.05662580721511965,0.6380618772512304,1443.15
0.0,0.0,0.01781049906301591,0.2012882927218481,0.06892661814164089,0.06667061579214031,0.6353597806599692,1326.15
0.0,0.13281061802036978,0.0,0.027559994168280852,0.2872416266490968,0.0,0.5523877611622525,967.15
0.0,0.1472349768043469,0.07361746932869047,0.2007749588328225,0.0,0.0,0.5699189144454945,1434.15
0.0,0.0953201460249625,0.04018196002970678,0.2536012012333562,0.0,0.006340891556347408,0.6045558011556271,1277.15
0.1826481025730688,0.0,0.0,0.21799930208684176,0.0,0.02881190967158468,0.5705406856685047,1258.15
0.0,0.10050808614153747,0.03687830467779196,0.25849377288418723,0.0,0.0,0.6041198362964834,1340.15
0.0,0.10084630078632197,0.07475317050354771,0.22320169595194975,0.0,0.0,0.592736209940969,1408.15
0.08512285496377257,0.02126581973184504,0.0,0.1914817106467777,0.0,0.10638870569003384,0.5957409089675708,1629.15
0.0,0.2971282718125314,0.0,0.12918079282725586,0.0,0.06670607502935755,0.5069848603308552,1318.15
0.0,0.0,0.06909484739730035,0.01327607965571738,0.32879279502404696,0.0,0.5888362779229354,1244.15
0.25,0.0,0.0,0.0,0.25,0.0,0.5,1122.15
0.0,0.0,0.06082678852869786,0.0,0.0,0.3513386187681067,0.5878345927031955,2135.15
0.0,0.0,0.08569865091382607,0.22275479918539395,0.0,0.06169754884541926,0.6268017860589937,1476.15
0.0,0.0,0.0,0.21204780376388732,0.1036742009766178,0.04186840971118536,0.6424095855483095,1793.15
0.0,0.0,0.2345498982775236,0.05968571997438145,0.0,0.14073719642788896,0.565027185320206,1875.15
0.11682309992958925,0.0,0.0,0.1773240072505569,0.0,0.11711739428408248,0.5887354985357715,1685.15
0.0,0.0,0.19379230129638086,0.20413850394938465,0.0,0.0,0.6020691947542344,1809.15
0.0,0.0974161079976039,0.02988977039091894,0.2111651098240383,0.04544794209875645,0.01588096067065529,0.595481011849045,1232.15
0.1776610064989021,0.0,0.0,0.221962804253978,0.0,0.027048071527045286,0.5733281177200746,1263.15
0.0,0.0967507013190027,0.05427055063197067,0.2371606143003669,0.013940420616068577,0.0,0.5978777131325913,1339.15
0.0,0.0,0.036920157718748924,0.2335121845348873,0.0,0.0902492876690847,0.6393183700772791,1758.15
0.0,0.0902366387209275,0.05170902860676574,0.2537423918133093,0.0,0.0,0.6043119408589975,1349.15
0.0,0.03705943375608422,0.0016927630933402614,0.2305181097795547,0.07417931616308532,0.02061544090582895,0.6277008510576292,1211.15
0.0,0.0,0.022178740818673243,0.2821265070265747,0.0,0.04370514932210659,0.6519896028326455,1818.15
0.0,0.10011059426892203,0.0370575177221173,0.2585729894160703,0.0,0.0,0.6042588985928903,1340.15
0.0,0.2256567012102923,0.0,0.06982141051207261,0.18082029428873206,0.0,0.5237015939889029,1136.15
0.0,0.0,0.0,0.17204299926757813,0.0,0.19354839324951167,0.6344086074829103,2107.15
0.0,0.06371911759494334,0.0,0.2421821883322835,0.0,0.07114991870308232,0.6229487753696908,1393.15
0.0,0.0,0.08532318949509085,0.22173047138146787,0.0,0.06141073408266015,0.626217915933144,1485.15
0.0,0.0831693910824758,0.0,0.20398898475754015,0.022578009892092573,0.07669259798462577,0.6061559879525863,1278.15
0.0,0.0,0.03259302375670595,0.20316113570562086,0.060581826452360765,0.06421673756538156,0.6337949913164718,1433.15
0.0,0.0,0.03410051602586402,0.2171179323764779,0.03702166618073191,0.0742278206847625,0.6365019768880571,1520.15
0.0,0.0,0.15254852351574966,0.17812443165473776,0.0642118775068316,0.0,0.605115167322681,1585.15
0.0,0.0,0.027811370039428573,0.20918989289450649,0.056831918055982165,0.06650544200878604,0.6357315096277301,1365.15
0.0,0.4204545573754732,0.0,0.0,0.1477272846482005,0.0,0.4318181579763262,947.15
0.15553330718103994,0.0666666711171469,0.0,0.22223329967943764,0.0,0.0,0.5555667220223756,1213.15
0.0,0.10073260895529257,0.0,0.20054940441106228,0.0,0.09218559803444616,0.5982906309448394,1401.15
0.0,0.08553033748322285,0.0001456578993514027,0.18638389412169776,0.043406061718068836,0.07119759969530651,0.6042473926955113,1018.15
0.0,0.13546870522312726,0.02009588999953988,0.25220169608548937,0.0,0.0,0.5922337086918434,1063.15
0.0,0.06511350456531717,0.0,0.2141576743254129,0.0,0.1039426890239884,0.6167861320852814,1773.15
0.0,0.03764262780037065,0.1763322004199433,0.19695719968233588,0.0,0.0,0.5890679720973502,1705.15
0.2654055698446153,0.0,0.0,0.15813617954732914,0.0,0.05099329413484348,0.525464956473212,1389.15
0.0,0.26586669921875,0.0,0.20040000915527345,0.0,0.0,0.5337332916259766,1195.15
0.0,0.0,0.2087838076755818,0.02625747084353434,0.0,0.20146401364282676,0.5634947078380571,1613.15
0.1572824001312256,0.11681170463562013,0.0,0.1962862968444824,0.0,0.0,0.5296195983886719,1215.15
0.0,0.0,0.028250910598588943,0.2043249065863555,0.06258382230569548,0.06215808299103875,0.633452836107169,1393.15
0.0,0.0,0.033387445258399866,0.21536434233970095,0.04778387929484759,0.06677489051679975,0.6364443970481469,1460.15
0.0,0.0,0.0,0.08109804720411076,0.0,0.30268238531673497,0.6162195674791542,2143.15
0.0,0.10085660581926142,0.03619784332500955,0.2587731134160229,0.0,0.0,0.6041724374397061,1440.15
0.0,0.0,0.16992300408312747,0.10305440176308922,0.0,0.133598006333784,0.5849266944183634,1846.15
0.0,0.0,0.08983101770427501,0.2220927747238798,0.0,0.06162387142671149,0.6264523361451335,1464.15
0.0,0.08732336132794448,0.037110710520077986,0.2529153086540462,0.0,0.008162986122829176,0.6092742981658358,1343.15
0.1908666238740241,0.14220001758766354,0.0,0.16680002054977625,0.0,0.0,0.5001333379885361,1080.15
0.0,0.049610421587618914,0.0018762916575168148,0.2646525569907504,0.0,0.04967403165526259,0.6323422083559129,1361.15
0.11607140915734206,0.0,0.0,0.0,0.3303571316174086,0.0,0.5535714592252494,1167.15
0.0,0.0,0.02636278004448633,0.20584761371771726,0.06120039196070137,0.06452979309110621,0.6344623401769469,1403.15
0.0,0.17085661301066762,0.010884950394545921,0.2406484083314793,0.0,0.0,0.5776100282633072,1083.15
0.0,0.2060324853866114,0.0,0.12204178599912775,0.1299303884572612,0.0,0.5419953401569995,1039.15
0.0,0.12243521067416492,0.0,0.0,0.3265388449852686,0.0,0.5510259443405665,1057.15
0.0,0.18697179794311525,0.0,0.0,0.2878169059753418,0.0,0.5252112960815429,1112.15
0.0,0.0,0.03778947979471877,0.2200498910491693,0.03651427898099024,0.06811437922964132,0.636082596078541,1498.15
0.0,0.2220740102203915,0.0,0.2220740102203915,0.0,0.0,0.5555185350210052,1160.15
0.0,0.15261339882047065,0.0,0.0,0.3052268930083713,0.0,0.5381533722058707,955.15
0.12199999809265134,0.14066670417785646,0.0,0.20200000762939446,0.0,0.0,0.5353332901000978,1124.15
0.0,0.09856801973037907,0.0,0.14721121284591798,0.16420571939522927,0.0,0.5900150480284737,1060.15
0.0,0.09721564973334942,0.040028051204936035,0.2046747913052466,0.04528030745074185,0.015854630024644798,0.5922423768473092,1223.15
0.0,0.38093330746587095,0.0,0.14286669867388435,0.0,0.0,0.4761999938602448,1338.15
0.0,0.08679706366575579,0.0,0.21301952287437725,0.022004892335098197,0.06601467700529458,0.6069682452750639,1307.15
0.0,0.06947802103653301,0.0010147129798110488,0.19837650404288826,0.043692360156055536,0.06941833056075256,0.6102008089004957,1263.15
0.0,0.0,0.021261280942917588,0.20820460697588736,0.06591298524933294,0.060515193041584876,0.6363091303610345,1385.15
0.0,0.0,0.215435791015625,0.0,0.0,0.22765140533447265,0.5569128036499024,1685.15
0.23762380599975585,0.0,0.0,0.0,0.25742570877075194,0.0,0.5049504852294922,1117.15
0.0,0.0,0.036890728922853375,0.24109589265797224,0.0,0.08117234757949912,0.6408410308396751,1628.15
0.0,0.1134014036636978,0.033178110191895586,0.2510784917347281,0.0,0.0,0.5993973935233896,1358.15
0.1993333015569057,0.0,0.0,0.2336667016283665,0.0,0.0,0.5669999968147278,1347.15
0.0,0.0,0.03185293121542073,0.20525420281245368,0.047506372965452,0.07723576462486856,0.6337095202101254,1533.15
0.24533001443220406,0.0,0.0,0.0,0.24533001443220406,0.0,0.5018679911276768,1115.15
0.0,0.0,0.08981605229991738,0.22173119758549506,0.0,0.06206967623478062,0.6263830738798069,1459.2499755859376
0.0,0.1784204936128287,0.09281654691967177,0.18224539493829955,0.0,0.0,0.5465175645292001,1421.15
0.0,0.032296689708835986,0.040892756809510926,0.19009608497253092,0.0,0.11979249497251528,0.6169219735366068,1748.15
0.0,0.12561011708368128,0.0,0.2507322198938129,0.0,0.023755293056936716,0.5999023699655692,1093.15
0.0,0.2512263084276596,0.0,0.1505433087711636,0.0,0.06861223678861292,0.529618146012564,1198.15
0.0,0.0,0.02770811983448129,0.21323459231539088,0.06012992747866008,0.05904215703670795,0.6370448948541516,1408.15
0.16000000305175788,0.10666670049031643,0.0,0.20000000381469732,0.0,0.0,0.5333332926432284,1079.15
0.0,0.049425922147168,0.0,0.24277031292109935,0.0,0.07902007216005429,0.6287836927716783,1739.15
0.1022928027669372,0.0,0.0,0.0,0.3386242992663518,0.0,0.5590828979667111,1137.15
0.0,0.03504034167672425,0.0,0.28623780320541153,0.0,0.035490402060403894,0.6432314530574603,1603.15
0.09755027282477724,0.0,0.0,0.0,0.3414698191389951,0.0,0.5609799080362277,1119.15
0.0,0.0,0.06615531921386719,0.0,0.3470756912231445,0.0,0.5867689895629883,1253.15
0.0,0.08695651925128439,0.0,0.0,0.2826086971034174,0.06521738943846331,0.5652173942068348,808.15
0.1401988163183991,0.0,0.0,0.0,0.3158807292824487,0.0,0.5439204543991523,1184.15
0.0074439439453294,0.047568619907226536,6.051985792733761e-05,0.2182043949960233,0.04653977701857994,0.052712805740231135,0.6202680743889347,1183.15
0.0,0.08695651676343852,0.0,0.0,0.3478261052007253,0.0,0.5652173780358362,1088.15
0.09900001421928528,0.17280002169799993,0.0,0.19743331696414804,0.0,0.0,0.5307666471185668,1049.15
0.0,0.0,0.0,0.0,0.0,0.4,0.6,2312.15
0.0,0.0,0.09996101188362214,0.16248542117961287,0.0,0.1250487136877986,0.6125048532489664,1784.15
0.0,0.011328919707302435,0.0,0.2899057853375919,0.04531568836595256,0.0,0.653449606589153,1576.15
0.0,0.2032136955874194,0.0,0.14506300249219894,0.0,0.1039962025450936,0.547727099375288,1488.15
0.008064516047316214,0.0,0.0,0.0,0.3951612785698909,0.0,0.5967742053827929,884.15
0.0,0.0,0.04375,0.2184375,0.0,0.09375,0.6375,1635.15
0.0,0.6513157618869293,0.0,0.0,0.0,0.0,0.34210529143873003,1122.15
0.1935034794995514,0.0,0.0,0.12903128593206134,0.1290603920699774,0.0,0.5484048424984097,1131.15
0.0,0.07880939697424992,0.03811939827520471,0.2490106880995044,0.023406049423969528,0.0,0.6106544672270714,1543.15
0.0,0.15213411538193627,0.0,0.11772211019303212,0.0,0.16745292033789982,0.5626908540871318,1873.15
0.0,0.08777144798578405,0.00015164378947338703,0.2026264818062445,0.021290789610410654,0.07636783565813524,0.6039366508826897,1233.15
0.0,0.06049746961356416,0.0,0.228930701117846,0.0,0.08898472743518482,0.621587101833405,1732.15
0.0,0.0,0.2,0.2,0.0,0.0,0.6,1785.15
0.0,0.1999999961853028,0.0,0.23333329709371,0.0,0.0,0.5666667067209872,1133.15
0.0,0.0,0.02732407676715333,0.216504964120852,0.045437801883875965,0.06692864942231623,0.6362397286023418,1473.15
0.0,0.054852319548401626,0.0,0.0,0.3670885901511468,0.0,0.5780590903004516,955.15
0.0,0.22240000195312504,0.0,0.2221332973887119,0.0,0.0,0.5554667006581632,1148.15
0.0,0.0,0.027887261063447813,0.2017198001238574,0.06712049997096331,0.06526931797708503,0.6345396075909475,1393.15
0.0,0.13684209415787174,0.018675718943008214,0.2524617882829372,0.0,0.0,0.5920203986161828,1083.15
0.0,0.0,0.03185293121542073,0.20525420281245368,0.047506372965452,0.07723576462486856,0.6337095202101254,1533.15
0.0,0.07636756961232143,0.0006318830006840294,0.20184150865640305,0.031714511184525306,0.07347897114593767,0.6082626012485964,1283.15
0.0,0.12320470061882233,0.0210332802468132,0.2577088017558136,0.0,0.0,0.5980532173785509,1246.15
0.0,0.0026801759110927107,0.07998037846825683,0.18748159482951424,0.047327990719692084,0.055237779836461824,0.6195784021163396,1307.15
0.4450867080688477,0.0,0.0,0.0,0.132947998046875,0.0,0.4219652938842773,1071.15
0.0,0.0,0.02145559041082684,0.21162049937371705,0.061249808368415586,0.06040246875069402,0.6365259840281787,1423.15
0.0,0.100275191556497,0.0,0.2005502877455721,0.00305716870795086,0.08865790415347947,0.5982879409117107,1310.15
0.0,0.0,0.03536977407633315,0.2508038668463838,0.0,0.07073953861592475,0.6430868204613585,1744.15
0.12539838189908065,0.0,0.0,0.25030895944579623,0.0,0.024390236691731668,0.5999024219633915,1463.15
0.12240000938415617,0.19233331607182655,0.0,0.1759666229216216,0.0,0.0,0.5093000516223958,1115.15
0.0,0.5998666472584429,0.0,0.03339999539899878,0.0,0.0,0.3667333573425585,1246.15
0.0,0.1018869089608004,0.02364623234665942,0.25809532058069257,0.0,0.0,0.6078411526187747,1329.15
0.14285711560930292,0.0,0.0,0.14285711560930292,0.0,0.14285711560930292,0.5714286531720912,1670.15
0.17778221003258904,0.044462222736867334,0.0,0.2222111161538765,0.0,0.0,0.5555444510766672,1258.15
0.0,0.08639127148400041,0.048332984137520116,0.2579157177030633,0.0,0.0,0.6073600266754162,1380.15
0.0,0.080351101096461,0.0,0.025358549399823096,0.3213590857843813,0.0,0.5729312637193346,1049.15
0.0,0.0,0.07465923295292867,0.24862311950731544,0.0,0.04192482254515978,0.6347928249945962,1654.849951171875
0.0,0.0,0.031636109802312934,0.2142835075354688,0.04868970940260101,0.06803135968699975,0.6365356154425668,1435.15
0.0,0.22200000762939454,0.0,0.22233329772949215,0.0,0.0,0.5556666946411133,1147.15
0.0,0.08963440918856577,0.00014336921906760137,0.172587814078021,0.056946236144597435,0.07156988924380236,0.5995985684981536,1163.15
0.0,0.0,0.0,0.30051230479996743,0.0,0.03938521039818036,0.6601024848018522,1859.15
0.0,0.0,0.027876577336646315,0.21112629007623016,0.059279522507723975,0.0593403240084776,0.6357197399286332,1323.15
0.0,0.2666756172184017,0.0,0.19601590044089848,0.0,0.0,0.5313391341307269,1230.15
0.18720510304255386,0.0,0.0,0.10848689929497814,0.15749270288951206,0.0,0.546815294772956,1085.15
0.0,0.019020017298243184,0.11445448341901457,0.2475203764680373,0.0,0.0,0.6190051228147049,1633.15
0.0,0.03734440079368497,0.0,0.0,0.3775933065948646,0.0,0.5850622926114505,963.15
0.0,0.0,0.09643988011494424,0.2160170802678011,0.0,0.06362759672566053,0.6239154428915942,1508.15
0.0,0.07736300599442396,0.005521904579315875,0.15743059408229915,0.08288490878560058,0.07736300599442396,0.5994365805639364,1038.15
0.0,0.2950218907352087,0.0,0.091521824044765,0.11316069387129413,0.0,0.5002955913487321,1127.15
0.0,0.0,0.0954672685593962,0.20049151788165773,0.003208410355287713,0.07440781606835972,0.6198716381398188,1523.15
0.23333330154418944,0.0,0.0,0.21666669845581046,0.0,0.0,0.55,1326.15
0.0820000012207032,0.09126666417185456,0.0,0.24670001017379806,0.0,0.0,0.5800333244336443,1180.15
0.0,0.0,0.17371459671019987,0.19014299075364846,0.0,0.0328567094087673,0.6032857031273844,1743.15
0.0,0.20192310333251956,0.0,0.0,0.2788460922241211,0.0,0.5192308044433593,1184.15
0.1219511942529106,0.0,0.05498081012287249,0.20683749419043607,0.0,0.0313784588175903,0.5807755836509781,1344.15
0.0,0.22296393935606984,0.0,0.1471052203529694,0.0,0.08969535288930555,0.5402354874016552,1323.15
0.0,0.0,0.0258564996025835,0.2669683067790524,0.0,0.05623787864859673,0.646412428075757,1694.15
0.0,0.1828343963623047,0.0,0.14008139610290524,0.12220170021057128,0.0,0.5548825073242188,911.15
0.0,0.17666670182546046,0.0,0.24500000467300426,0.0,0.0,0.5783332935015353,1143.15
0.0,0.0887844334751902,0.01381019892292385,0.23976309729610876,0.0,0.04796547689581908,0.6096767934099582,1281.15
0.0,0.13333330154418946,0.0,0.2666666984558105,0.0,0.0,0.6,1400.15
0.0,0.037952891843906086,0.14954020116959385,0.1724732083310398,0.0,0.05062827303422062,0.5894054256212397,1527.15
0.0,0.002831687442261126,0.09292768867215427,0.2150010228817898,0.0,0.05960355666065935,0.6221079008480326,1453.15
0.0,0.29583414353938176,0.0,0.1281430135543222,0.0,0.06872788902811422,0.5072949538781818,1358.15
0.09033333347638448,0.22233328712781492,0.0,0.1769999991893769,0.0,0.0,0.5103333802064238,1165.15
0.0,0.11940299987792967,0.11940299987792967,0.1940298080444336,0.0,0.0,0.567164192199707,1571.15
0.0,0.2786008218031361,0.0,0.12912640295214858,0.0,0.0778877537573113,0.5143850214874042,1393.15
0.0,0.2048864178549211,0.0,0.1161541095880613,0.0,0.1376832139666761,0.5412762585903415,1923.15
0.0,0.11472780446487055,0.0,0.0,0.331163298247591,0.0,0.5541088972875385,994.15
0.0,0.08132261780354515,0.09424623119926932,0.17725300933975752,0.0,0.063105801679494,0.5840723399779341,1456.15
0.0,0.22219999313354488,0.0,0.22223329544067386,0.0,0.0,0.5555667114257813,1147.15
0.0,0.057881065381902526,0.07606166340050426,0.1979626907032645,0.0,0.06462711386615033,0.6002158724449358,1527.5500244140626
0.06114687082570783,0.0,0.0,0.2008485069436742,0.12229370350444227,0.0,0.6157109187261757,1263.15
0.0,0.0,0.13245219615903014,0.19424899221305408,0.060939447648739674,0.0,0.6123593639791761,1571.15
0.0,0.2077294872348431,0.0,0.0,0.2077294872348431,0.06763284998815418,0.5169081755421597,1157.15
0.0,0.11206479585392684,0.030007559072673974,0.2504634949382599,0.0,0.0,0.6006317665328403,1197.15
0.0,0.0,0.0,0.22254337944736216,0.0,0.13294799043952996,0.6445086301131078,2059.15
0.0,0.1461514998996082,0.011541980140373144,0.0,0.2923029997992164,0.0,0.5423088665352047,928.15
0.0,0.12963529648606914,0.049683280228058235,0.2166752062639008,0.022461910354909468,0.0,0.5815443066670624,1263.15
0.0,0.0,0.04980336719560311,0.1866473802205428,0.04756052566568854,0.08479784244639144,0.6266130296166638,1501.15
0.0,0.2626263046264649,0.0,0.0,0.24242420196533204,0.0,0.4949494934082031,1223.15
0.0,0.0,0.01781049906301591,0.2012882927218481,0.06892661814164089,0.06667061579214031,0.6353597806599692,1326.15
0.0,0.059146621381376226,0.0,0.24614430530213716,0.0,0.06913886366963279,0.6255702096468538,1348.15
0.0,0.0,0.08576903703855973,0.22294477828646048,0.0,0.06174275448193579,0.6269080682269718,1496.15
0.0,0.5810666954841609,0.0,0.042800001485824565,0.0,0.0,0.3761333030300144,1169.15
0.0,0.22219999313354488,0.0,0.22223329544067386,0.0,0.0,0.5555667114257813,1145.15
0.0,0.0,0.03056921077419956,0.2163171056319388,0.04523997890468078,0.06727682272481496,0.6361895139211828,1479.15
0.0,0.20192308696416628,0.0,0.0,0.20192308696416628,0.07692306371835671,0.5192307623533108,1131.15
0.0,0.14942528894577894,0.0,0.0,0.29885057789155783,0.011494249694649,0.5402298834680141,792.15
0.0,0.04467353580743527,0.013745702316670548,0.13887522054824775,0.1818033318062382,0.013745702316670548,0.6071565072047377,1182.15
0.007861441504075188,0.0708758181248616,0.0,0.2283503171171541,0.0,0.07873725664870428,0.6141751666052048,1379.15
0.0,0.15261339882047065,0.0,0.0,0.3052268930083713,0.0,0.5381533722058707,955.15
0.0,0.0,0.0936279030528142,0.2238011253879811,0.0,0.05649482468024755,0.6260242850434559,1466.15
0.0,0.19684492081116875,0.0,0.1265514112998401,0.0,0.1300313119918167,0.5465723558971745,1838.15
0.0,0.11527239528104087,0.05953512051603956,0.2321974890400166,0.004571508955613014,0.0,0.5884234862072899,1350.15
0.0,0.04814217608117416,0.0,0.23678527594127546,0.0,0.08697240041505999,0.6281001475624906,1803.15
0.12107619777388773,0.0,0.0,0.0,0.3273543042238501,0.0,0.5515694980022622,1173.15
0.0,0.119233204419924,0.04572596312992856,0.15754240862353558,0.0,0.10282840314441888,0.574670020682193,1623.15
0.0,0.10140299289354596,0.0529312870226931,0.2275050812301476,0.02380706906330955,0.0,0.5943535697903037,1289.15
0.0,0.10120700524958734,0.039157881838270674,0.2557228250709063,0.0,0.0,0.6025596238211393,1328.15
0.0,0.0,0.024861190598498558,0.20877990957322765,0.06288949083443501,0.06246862004875965,0.6361006998987312,1368.15
0.0,0.1009002938571476,0.04459833952611168,0.2497575868745641,0.0,0.0,0.6018351929778244,1319.15
0.1122756979422702,0.0,0.0,0.18407650344994556,0.0,0.1117428037975846,0.5919049948101996,1691.15
0.0,0.08867511115712035,0.039562204798752866,0.2585311307346836,0.0,0.0,0.6070967974128295,1295.15
0.0,0.0,0.02872693985324364,0.20925309915060644,0.05745388924323034,0.06471121720043707,0.6359237985562343,1358.15
0.0,0.0,0.16275190508605866,0.05697440201734926,0.0,0.20142919732503128,0.5788444955715608,1858.15
0.2437811042064457,0.0,0.0,0.0,0.2537313031438579,0.0,0.5024875926496964,1106.15
0.0,0.0,0.0,0.3064515753330761,0.0,0.032258056671389486,0.6612903679955344,1882.15
0.16833781733551365,0.0,0.09785552864742043,0.1839274182829548,0.0,0.0,0.549879235734111,1327.15
0.0,0.13168978263294592,0.0,0.13143878511594165,0.0,0.1632595844664056,0.5736118477847069,1803.15
0.3334000015258789,0.0,0.0,0.16663330078125,0.0,0.0,0.4999666976928711,1476.15
0.0,0.07548899281724443,0.0,0.22631420459243115,0.0,0.0831295788258969,0.6150672237644275,1418.15
0.06406666168594331,0.17960000112152105,0.0,0.2115000082874303,0.0,0.0,0.5448333289051054,1018.15
0.0,0.14273470061049176,0.0,0.14287759917142484,0.0,0.1429061044970141,0.5714815957210693,1799.15
0.0,0.0,0.07695620830163459,0.15382010093164206,0.0,0.1538508950745846,0.6153727956921389,1826.15
0.0,0.0,0.1851852123825652,0.14814810505619552,0.0,0.07407407160158498,0.5925926109596544,1673.15
0.0,0.08025936774218109,0.08069164921983148,0.23940918962825056,0.0,0.0,0.5996397934097369,1473.15
0.0,0.0,0.027884120690430343,0.21113559533048964,0.06179725114567908,0.05968708938334245,0.6365718784312704,1373.15
0.0,0.0,0.030394198951680468,0.2165049938460254,0.04543779858554188,0.06692864907458039,0.6362397015143225,1480.15
0.013398659990115379,0.16118388610844026,0.0,0.2460420910797877,0.0,0.0,0.5793753628216567,1040.15
0.0,0.10707739625783164,0.0,0.1855376971142254,0.0,0.11310829900535012,0.5942766076225927,1508.15
0.0,0.11896168584693892,0.06089539453023673,0.2332555750281528,0.0,0.0,0.5868873445946714,1358.15
0.0,0.3035877903865493,0.0,0.11221810019822792,0.08318563223307711,0.0,0.5010084771821458,1189.15
0.0,0.09868396859027592,0.03652544058616905,0.254887793262656,0.005703877864459707,0.0,0.6041989196964394,1328.15
0.05182898553408747,0.05619484419104006,0.0,0.2255277821564671,0.0,0.0645523445036783,0.601896043614727,1253.15
0.0,0.08751437521035671,0.0,0.17546030713883615,0.0,0.13693900630718256,0.6000863113436246,1877.15
0.0,0.1061597055800069,0.0,0.1968669104601848,0.005779467715102006,0.08827377114113805,0.5957414369250651,1331.15
0.14607990230064416,0.0,0.0,0.2443275064365208,0.0,0.019159090473272588,0.5904335007895625,1378.15
0.0,0.0,0.03444562250433339,0.221374225316883,0.03701434210923128,0.06870554553002768,0.6370180670235913,1503.15
0.6666666666666666,0.0,0.0,0.0,0.0,0.0,0.3333333333333333,1717.15
0.0,0.37333328959147055,0.0,0.14666670125325587,0.0,0.0,0.4800000091552736,1332.15
0.0,0.0942313489847602,0.0,0.19993961651323985,0.02899426306006933,0.07006946866446988,0.6013288785468301,1283.15
0.0,0.042136650889142056,0.0,0.2892519052362805,0.0,0.027615719368280774,0.6409957245062966,1648.15
0.0,0.00634942416963128,0.10003799525319128,0.20811618908948248,0.0,0.06397736471849119,0.6193450391070336,1491.15
0.0,0.0638297876398614,0.0,0.0,0.3617021092962716,0.0,0.5744681030638671,1065.15
0.10666670049031643,0.16000000305175788,0.0,0.20000000381469732,0.0,0.0,0.5333332926432284,1238.15
0.0,0.011992289591111316,0.0,0.2472881991640973,0.09605881347445916,0.0,0.6446606977703321,1180.15
0.0,0.016123570328716287,0.05320164244867644,0.17760549682907548,0.0,0.1300963030405354,0.6154035234452759,1768.15
0.0,0.3999999923706056,0.0,0.1333332990010586,0.0,0.0,0.4666667086283358,1373.15
0.0,0.08933958507216926,0.0,0.1535367089983275,0.072577933181961,0.08933958507216926,0.595010635070484,1073.15
0.0,0.24053338617960104,0.0,0.2130666720326736,0.0,0.0,0.5463999417877252,1116.15
0.0,0.006191844975266814,0.08675387668768146,0.2157960679220752,0.006123802709691435,0.059673059757051325,0.6235969904079101,1435.950048828125
0.0,0.13302138459873786,0.0,0.012648838261759415,0.30500856141929755,0.0,0.5493212157202051,991.15
0.0,0.11406689898819253,0.04078251929840116,0.24573021484308424,0.0,0.0,0.5965221156892654,1261.15
0.0,0.04307673826372843,0.0006918750535092709,0.2265138952487355,0.0755647879345374,0.02244080965786284,0.6255030670651373,1198.15
0.0,0.0,0.0,0.3333333333333333,0.0,0.0,0.6666666666666666,2004.15
0.0,0.22219999313354488,0.0,0.22223329544067386,0.0,0.0,0.5555667114257813,1147.15
0.4113333578999818,0.0,0.0,0.12766669253031213,0.0,0.0,0.460999949569706,1369.15
0.09377883401835994,0.0,0.0,0.010664870052252513,0.3282709277257554,0.0,0.5639554100241989,1108.15
0.0,0.0,0.08817600909599274,0.22182368491761306,0.0,0.06327081945945866,0.6267294865269355,1495.349951171875
0.0,0.0395010383808192,0.0,0.0,0.37629938507773975,0.0,0.5841995765414411,973.15
0.0,0.08471518260632713,0.0,0.2042685104771583,0.020557231212110755,0.07725636641732701,0.6055407450665008,1258.15
0.0,0.0,0.0,0.0,0.0,0.4,0.6,2344.15
0.0,0.0,0.1968288134016425,0.19221901856513116,0.0,0.008663170154722698,0.5982753276002564,1788.15
0.17885210293081427,0.0,0.0,0.2361469111845051,0.0,0.009312462939917507,0.5756885229447629,1323.15
0.0,0.0,0.028513181934434313,0.1850590144719085,0.0907528785479693,0.06401630622803152,0.6313673707847407,1383.15
0.0,0.0,0.0763952461536712,0.12481147590445682,0.0,0.1891100758607261,0.6096832020811459,1863.15
0.0,0.0,0.02847407903830515,0.2139206962509438,0.051594059089546535,0.06656119467137618,0.6367120783420184,1398.15
0.0,0.0,0.13930439616908086,0.18571528945647986,0.0,0.06569814048533107,0.6092821738891084,1618.15
0.0,0.3549999932289125,0.0,0.15583329857190514,0.0,0.0,0.4891667081991824,1334.15
0.05387482474564504,0.06584701438028417,0.0,0.17365531007701746,0.0,0.11978050917323167,0.5868423416238218,1430.15
0.0,0.0,0.19603609085083007,0.0,0.0,0.2431711006164551,0.560792808532715,1684.15
0.0,0.16406669929631615,0.0,0.25129999640083306,0.0,0.0,0.5846333043028508,1111.15
0.0,0.0,0.07692307985745983,0.15384612156794206,0.15384612156794206,0.0,0.6153846770066561,1303.15
0.0,0.05489683947858316,0.0,0.0,0.3670618715173186,0.0,0.5780412890040982,1026.15
0.0,0.0,0.11623709567797567,0.07750142977236338,0.2140085962866917,0.0,0.5922528782629692,1299.15
0.0,0.10064040676284038,0.0,0.20219580685656868,0.003049710244099406,0.08844159558876659,0.5989631182863777,1326.15
0.0,0.4285714408329568,0.0,0.0,0.14285711833408646,0.0,0.4285714408329568,715.15
0.0,0.0,0.09214660278540046,0.2202443072594052,0.0,0.05445026268135197,0.6237347428438766,1428.15
0.0,0.0,0.0336646362772237,0.2487976826953375,0.0,0.07181788341324137,0.6412311799008699,1644.15
0.19157839084429248,0.0,0.0,0.08337408303864721,0.18500408492053252,0.0,0.5400434411965278,1051.15
0.0,0.0,0.1274919020891962,0.0,0.29800649358743203,0.0,0.5745016043233718,1415.15
0.0,0.09473982449570367,0.0,0.16346318575045835,0.0,0.14700029766081624,0.5947966920930218,1895.15
0.012961317775806395,0.0,0.08946722620154128,0.20673306281035653,0.006412443170145144,0.06160038040697933,0.618104919940723,1440.950048828125
